Repository: Dryd4252/PHYS2921-Project

# dependancies

this program requires two non-standard dependancies! these are:
https://github.com/Dryd4252/PHYS2921-Project
and
https://github.com/HugoGuillen/refractiveindex.info-sqlite


for the first, all that this script uses is `main.py`: if you copy/move it into the same folder/directory as `per-row-automator.py`, it should work! (Make sure to keep the name `main.py`, or change it within the `per-row-automator.py` script.

for the second, the script simply needs the 'refractivesqlite' folder/directory to be in the same folder/directory as `per-row-automator.py`.

there's bound to be a better way to do this (and if you know one, i'd love to know!)

# usage

simply run the program with the argument being the spreadsheet filename!

please make sure the spreadsheet has the correct column layout!! the layout is:

|#|#|#|wavelength|wavelength uncertainty|optical lifetime|optical lifetime uncertainty|branching ratio|branching ratio uncertainty|dipole moment|dipole moment uncertainty|spontaneous lifetime|spontaneous lifetime uncertainty|lifetime limit|lifetime limit uncertainty|oscillator strength|oscillator strength uncertainty|refractive index|refractive index uncertainty|...|

note that the #s indicate columns that can be anything (we used chemical formula of the material, name of the site and concentration of erbium) and the ...s indicate that you can have any number of columns (up until the computer can't handle it)

otherwise having a different layout will not work!

# updating the refractive index database!

i don't have a good way of grabbing the most up to date database, currently you can change the link manually by changing the value/link of `ref_db_url` which defined close to the top of the `dboperations.py` program!

File: database/data-nk/other/optical adhesives/NOA-1348/Iezzi.yml
# this file is part of refractiveindex.info database
# refractiveindex.info database is in the public domain
# copyright and related rights waived via CC0 1.0

REFERENCES: "B. Iezzi, Z. Afkhami, S. Sanvordenker, D. Hoelzle, K. Barton, M. Shtein. Electrohydrodynamic jet printing of 1D photonic crystals: Part II — Optical design and reflectance characteristics, <a href=\"https://doi.org/10.1002/admt.202000431\"><i>Adv. Mater Technol.</i> <b>5</b>, 2000431 (2020)</a> (Numerical data kindly provided by Brian Iezzi)"
COMMENTS: "2 μm film spin-coated onto glass substrates."
DATA:
  - type: tabulated n
    data: |
        0.300 1.3902956
        0.301 1.3900723
        0.302 1.3898512
        0.303 1.3896320
        0.304 1.3894148
        0.305 1.3891995
        0.306 1.3889862
        0.307 1.3887748
        0.308 1.3885652
        0.309 1.3883575
        0.310 1.3881518
        0.311 1.3879478
        0.312 1.3877456
        0.313 1.3875451
        0.314 1.3873465
        0.315 1.3871496
        0.316 1.3869544
        0.317 1.3867610
        0.318 1.3865691
        0.319 1.3863790
        0.320 1.3861905
        0.321 1.3860037
        0.322 1.3858185
        0.323 1.3856348
        0.324 1.3854527
        0.325 1.3852721
        0.326 1.3850932
        0.327 1.3849157
        0.328 1.3847398
        0.329 1.3845654
        0.330 1.3843924
        0.331 1.3842208
        0.332 1.3840507
        0.333 1.3838820
        0.334 1.3837148
        0.335 1.3835490
        0.336 1.3833845
        0.337 1.3832214
        0.338 1.3830596
        0.339 1.3828992
        0.340 1.3827400
        0.341 1.3825822
        0.342 1.3824258
        0.343 1.3822705
        0.344 1.3821166
        0.345 1.3819638
        0.346 1.3818123
        0.347 1.3816621
        0.348 1.3815130
        0.349 1.3813652
        0.350 1.3812186
        0.351 1.3810731
        0.352 1.3809288
        0.353 1.3807856
        0.354 1.3806436
        0.355 1.3805027
        0.356 1.3803630
        0.357 1.3802242
        0.358 1.3800867
        0.359 1.3799502
        0.360 1.3798147
        0.361 1.3796804
        0.362 1.3795471
        0.363 1.3794148
        0.364 1.3792835
        0.365 1.3791533
        0.366 1.3790240
        0.367 1.3788959
        0.368 1.3787686
        0.369 1.3786423
        0.370 1.3785170
        0.371 1.3783927
        0.372 1.3782692
        0.373 1.3781468
        0.374 1.3780253
        0.375 1.3779047
        0.376 1.3777850
        0.377 1.3776661
        0.378 1.3775482
        0.379 1.3774312
        0.380 1.3773150
        0.381 1.3771998
        0.382 1.3770853
        0.383 1.3769717
        0.384 1.3768591
        0.385 1.3767471
        0.386 1.3766360
        0.387 1.3765258
        0.388 1.3764163
        0.389 1.3763077
        0.390 1.3761998
        0.391 1.3760928
        0.392 1.3759866
        0.393 1.3758810
        0.394 1.3757763
        0.395 1.3756722
        0.396 1.3755690
        0.397 1.3754666
        0.398 1.3753648
        0.399 1.3752637
        0.400 1.3751634
        0.401 1.3750638
        0.402 1.3749650
        0.403 1.3748667
        0.404 1.3747692
        0.405 1.3746724
        0.406 1.3745763
        0.407 1.3744808
        0.408 1.3743861
        0.409 1.3742920
        0.410 1.3741986
        0.411 1.3741058
        0.412 1.3740135
        0.413 1.3739221
        0.414 1.3738312
        0.415 1.3737409
        0.416 1.3736513
        0.417 1.3735623
        0.418 1.3734739
        0.419 1.3733861
        0.420 1.3732989
        0.421 1.3732123
        0.422 1.3731263
        0.423 1.3730409
        0.424 1.3729560
        0.425 1.3728718
        0.426 1.3727881
        0.427 1.3727049
        0.428 1.3726224
        0.429 1.3725404
        0.430 1.3724588
        0.431 1.3723779
        0.432 1.3722975
        0.433 1.3722177
        0.434 1.3721384
        0.435 1.3720595
        0.436 1.3719813
        0.437 1.3719034
        0.438 1.3718262
        0.439 1.3717495
        0.440 1.3716732
        0.441 1.3715975
        0.442 1.3715222
        0.443 1.3714474
        0.444 1.3713732
        0.445 1.3712994
        0.446 1.3712261
        0.447 1.3711532
        0.448 1.3710809
        0.449 1.3710090
        0.450 1.3709375
        0.451 1.3708665
        0.452 1.3707960
        0.453 1.3707259
        0.454 1.3706563
        0.455 1.3705871
        0.456 1.3705183
        0.457 1.3704500
        0.458 1.3703821
        0.459 1.3703147
        0.460 1.3702476
        0.461 1.3701810
        0.462 1.3701148
        0.463 1.3700490
        0.464 1.3699837
        0.465 1.3699187
        0.466 1.3698541
        0.467 1.3697900
        0.468 1.3697262
        0.469 1.3696629
        0.470 1.3695998
        0.471 1.3695372
        0.472 1.3694751
        0.473 1.3694133
        0.474 1.3693517
        0.475 1.3692907
        0.476 1.3692300
        0.477 1.3691697
        0.478 1.3691097
        0.479 1.3690501
        0.480 1.3689909
        0.481 1.3689320
        0.482 1.3688735
        0.483 1.3688153
        0.484 1.3687575
        0.485 1.3687000
        0.486 1.3686429
        0.487 1.3685861
        0.488 1.3685297
        0.489 1.3684735
        0.490 1.3684177
        0.491 1.3683623
        0.492 1.3683071
        0.493 1.3682523
        0.494 1.3681978
        0.495 1.3681437
        0.496 1.3680898
        0.497 1.3680363
        0.498 1.3679831
        0.499 1.3679302
        0.500 1.3678776
        0.501 1.3678253
        0.502 1.3677733
        0.503 1.3677216
        0.504 1.3676702
        0.505 1.3676192
        0.506 1.3675684
        0.507 1.3675178
        0.508 1.3674676
        0.509 1.3674177
        0.510 1.3673680
        0.511 1.3673186
        0.512 1.3672696
        0.513 1.3672208
        0.514 1.3671722
        0.515 1.3671241
        0.516 1.3670760
        0.517 1.3670284
        0.518 1.3669809
        0.519 1.3669337
        0.520 1.3668869
        0.521 1.3668402
        0.522 1.3667938
        0.523 1.3667477
        0.524 1.3667018
        0.525 1.3666562
        0.526 1.3666109
        0.527 1.3665657
        0.528 1.3665209
        0.529 1.3664763
        0.530 1.3664320
        0.531 1.3663878
        0.532 1.3663439
        0.533 1.3663002
        0.534 1.3662568
        0.535 1.3662137
        0.536 1.3661708
        0.537 1.3661281
        0.538 1.3660856
        0.539 1.3660434
        0.540 1.3660014
        0.541 1.3659596
        0.542 1.3659180
        0.543 1.3658768
        0.544 1.3658357
        0.545 1.3657948
        0.546 1.3657541
        0.547 1.3657137
        0.548 1.3656734
        0.549 1.3656334
        0.550 1.3655937
        0.551 1.3655540
        0.552 1.3655146
        0.553 1.3654754
        0.554 1.3654366
        0.555 1.3653977
        0.556 1.3653592
        0.557 1.3653208
        0.558 1.3652827
        0.559 1.3652447
        0.560 1.3652070
        0.561 1.3651694
        0.562 1.3651321
        0.563 1.3650949
        0.564 1.3650580
        0.565 1.3650211
        0.566 1.3649845
        0.567 1.3649482
        0.568 1.3649119
        0.569 1.3648759
        0.570 1.3648400
        0.571 1.3648044
        0.572 1.3647690
        0.573 1.3647337
        0.574 1.3646985
        0.575 1.3646636
        0.576 1.3646288
        0.577 1.3645942
        0.578 1.3645599
        0.579 1.3645257
        0.580 1.3644916
        0.581 1.3644577
        0.582 1.3644240
        0.583 1.3643905
        0.584 1.3643571
        0.585 1.3643239
        0.586 1.3642908
        0.587 1.3642579
        0.588 1.3642253
        0.589 1.3641927
        0.590 1.3641603
        0.591 1.3641281
        0.592 1.3640960
        0.593 1.3640641
        0.594 1.3640324
        0.595 1.3640008
        0.596 1.3639693
        0.597 1.3639380
        0.598 1.3639069
        0.599 1.3638760
        0.600 1.3638451
        0.601 1.3638145
        0.602 1.3637840
        0.603 1.3637536
        0.604 1.3637233
        0.605 1.3636932
        0.606 1.3636633
        0.607 1.3636335
        0.608 1.3636038
        0.609 1.3635744
        0.610 1.3635450
        0.611 1.3635157
        0.612 1.3634866
        0.613 1.3634578
        0.614 1.3634290
        0.615 1.3634003
        0.616 1.3633717
        0.617 1.3633434
        0.618 1.3633151
        0.619 1.3632870
        0.620 1.3632591
        0.621 1.3632312
        0.622 1.3632034
        0.623 1.3631759
        0.624 1.3631485
        0.625 1.3631210
        0.626 1.3630939
        0.627 1.3630668
        0.628 1.3630399
        0.629 1.3630130
        0.630 1.3629863
        0.631 1.3629597
        0.632 1.3629333
        0.633 1.3629069
        0.634 1.3628808
        0.635 1.3628547
        0.636 1.3628287
        0.637 1.3628029
        0.638 1.3627771
        0.639 1.3627516
        0.640 1.3627261
        0.641 1.3627007
        0.642 1.3626754
        0.643 1.3626503
        0.644 1.3626254
        0.645 1.3626004
        0.646 1.3625757
        0.647 1.3625510
        0.648 1.3625264
        0.649 1.3625019
        0.650 1.3624775
        0.651 1.3624533
        0.652 1.3624291
        0.653 1.3624052
        0.654 1.3623812
        0.655 1.3623575
        0.656 1.3623338
        0.657 1.3623102
        0.658 1.3622867
        0.659 1.3622633
        0.660 1.3622401
        0.661 1.3622170
        0.662 1.3621938
        0.663 1.3621708
        0.664 1.3621480
        0.665 1.3621253
        0.666 1.3621026
        0.667 1.3620800
        0.668 1.3620576
        0.669 1.3620352
        0.670 1.3620130
        0.671 1.3619908
        0.672 1.3619688
        0.673 1.3619467
        0.674 1.3619249
        0.675 1.3619031
        0.676 1.3618814
        0.677 1.3618598
        0.678 1.3618383
        0.679 1.3618170
        0.680 1.3617957
        0.681 1.3617744
        0.682 1.3617533
        0.683 1.3617322
        0.684 1.3617114
        0.685 1.3616905
        0.686 1.3616698
        0.687 1.3616490
        0.688 1.3616284
        0.689 1.3616080
        0.690 1.3615875
        0.691 1.3615673
        0.692 1.3615470
        0.693 1.3615268
        0.694 1.3615068
        0.695 1.3614868
        0.696 1.3614669
        0.697 1.3614471
        0.698 1.3614274
        0.699 1.3614078
        0.700 1.3613882
        0.701 1.3613688
        0.702 1.3613493
        0.703 1.3613300
        0.704 1.3613108
        0.705 1.3612916
        0.706 1.3612726
        0.707 1.3612536
        0.708 1.3612347
        0.709 1.3612158
        0.710 1.3611971
        0.711 1.3611784
        0.712 1.3611598
        0.713 1.3611413
        0.714 1.3611228
        0.715 1.3611045
        0.716 1.3610862
        0.717 1.3610680
        0.718 1.3610499
        0.719 1.3610318
        0.720 1.3610138
        0.721 1.3609959
        0.722 1.3609780
        0.723 1.3609602
        0.724 1.3609426
        0.725 1.3609250
        0.726 1.3609074
        0.727 1.3608899
        0.728 1.3608725
        0.729 1.3608552
        0.730 1.3608379
        0.731 1.3608207
        0.732 1.3608036
        0.733 1.3607866
        0.734 1.3607695
        0.735 1.3607526
        0.736 1.3607358
        0.737 1.3607190
        0.738 1.3607022
        0.739 1.3606856
        0.740 1.3606690
        0.741 1.3606524
        0.742 1.3606360
        0.743 1.3606195
        0.744 1.3606032
        0.745 1.3605870
        0.746 1.3605708
        0.747 1.3605547
        0.748 1.3605386
        0.749 1.3605226
        0.750 1.3605067
        0.751 1.3604908
        0.752 1.3604750
        0.753 1.3604592
        0.754 1.3604435
        0.755 1.3604279
        0.756 1.3604124
        0.757 1.3603969
        0.758 1.3603814
        0.759 1.3603660
        0.760 1.3603506
        0.761 1.3603354
        0.762 1.3603202
        0.763 1.3603051
        0.764 1.3602899
        0.765 1.3602749
        0.766 1.3602599
        0.767 1.3602450
        0.768 1.3602302
        0.769 1.3602153
        0.770 1.3602006
        0.771 1.3601859
        0.772 1.3601713
        0.773 1.3601567
        0.774 1.3601422
        0.775 1.3601277
        0.776 1.3601133
        0.777 1.3600990
        0.778 1.3600847
        0.779 1.3600705
        0.780 1.3600563
        0.781 1.3600421
        0.782 1.3600280
        0.783 1.3600140
        0.784 1.3600000
        0.785 1.3599861
        0.786 1.3599722
        0.787 1.3599584
        0.788 1.3599446
        0.789 1.3599309
        0.790 1.3599173
        0.791 1.3599036
        0.792 1.3598901
        0.793 1.3598765
        0.794 1.3598630
        0.795 1.3598497
        0.796 1.3598363
        0.797 1.3598230
        0.798 1.3598098
        0.799 1.3597965
        0.800 1.3597834
        0.801 1.3597703
        0.802 1.3597572
        0.803 1.3597442
        0.804 1.3597312
        0.805 1.3597183
        0.806 1.3597054
        0.807 1.3596926
        0.808 1.3596798
        0.809 1.3596671
        0.810 1.3596544
        0.811 1.3596418
        0.812 1.3596292
        0.813 1.3596166
        0.814 1.3596041
        0.815 1.3595916
        0.816 1.3595792
        0.817 1.3595668
        0.818 1.3595545
        0.819 1.3595423
        0.820 1.3595300
        0.821 1.3595178
        0.822 1.3595057
        0.823 1.3594936
        0.824 1.3594816
        0.825 1.3594695
        0.826 1.3594575
        0.827 1.3594456
        0.828 1.3594338
        0.829 1.3594218
        0.830 1.3594100
        0.831 1.3593984
        0.832 1.3593866
        0.833 1.3593749
        0.834 1.3593633
        0.835 1.3593518
        0.836 1.3593402
        0.837 1.3593286
        0.838 1.3593172
        0.839 1.3593057
        0.840 1.3592944
        0.841 1.3592830
        0.842 1.3592718
        0.843 1.3592604
        0.844 1.3592492
        0.845 1.3592380
        0.846 1.3592270
        0.847 1.3592157
        0.848 1.3592046
        0.849 1.3591937
        0.850 1.3591827
        0.851 1.3591717
        0.852 1.3591608
        0.853 1.3591499
        0.854 1.3591391
        0.855 1.3591282
        0.856 1.3591175
        0.857 1.3591068
        0.858 1.3590960
        0.859 1.3590854
        0.860 1.3590748
        0.861 1.3590642
        0.862 1.3590537
        0.863 1.3590432
        0.864 1.3590328
        0.865 1.3590223
        0.866 1.3590119
        0.867 1.3590015
        0.868 1.3589911
        0.869 1.3589809
        0.870 1.3589706
        0.871 1.3589604
        0.872 1.3589503
        0.873 1.3589400
        0.874 1.3589300
        0.875 1.3589199
        0.876 1.3589098
        0.877 1.3588998
        0.878 1.3588898
        0.879 1.3588798
        0.880 1.3588699
        0.881 1.3588600
        0.882 1.3588502
        0.883 1.3588403
        0.884 1.3588306
        0.885 1.3588208
        0.886 1.3588111
        0.887 1.3588015
        0.888 1.3587918
        0.889 1.3587822
        0.890 1.3587726
        0.891 1.3587630
        0.892 1.3587534
        0.893 1.3587440
        0.894 1.3587345
        0.895 1.3587251
        0.896 1.3587158
        0.897 1.3587064
        0.898 1.3586970
        0.899 1.3586878
        0.900 1.3586785
        0.901 1.3586692
        0.902 1.3586600
        0.903 1.3586508
        0.904 1.3586416
        0.905 1.3586326
        0.906 1.3586234
        0.907 1.3586143
        0.908 1.3586053
        0.909 1.3585963
        0.910 1.3585874
        0.911 1.3585784
        0.912 1.3585695
        0.913 1.3585606
        0.914 1.3585517
        0.915 1.3585429
        0.916 1.3585341
        0.917 1.3585253
        0.918 1.3585166
        0.919 1.3585079
        0.920 1.3584992
        0.921 1.3584905
        0.922 1.3584819
        0.923 1.3584733
        0.924 1.3584647
        0.925 1.3584561
        0.926 1.3584477
        0.927 1.3584391
        0.928 1.3584306
        0.929 1.3584223
        0.930 1.3584138
        0.931 1.3584055
        0.932 1.3583971
        0.933 1.3583888
        0.934 1.3583804
        0.935 1.3583722
        0.936 1.3583639
        0.937 1.3583556
        0.938 1.3583475
        0.939 1.3583393
        0.940 1.3583312
        0.941 1.3583230
        0.942 1.3583150
        0.943 1.3583069
        0.944 1.3582988
        0.945 1.3582908
        0.946 1.3582828
        0.947 1.3582748
        0.948 1.3582668
        0.949 1.3582590
        0.950 1.3582511
        0.951 1.3582432
        0.952 1.3582354
        0.953 1.3582275
        0.954 1.3582197
        0.955 1.3582120
        0.956 1.3582042
        0.957 1.3581965
        0.958 1.3581887
        0.959 1.3581811
        0.960 1.3581735
        0.961 1.3581659
        0.962 1.3581582
        0.963 1.3581506
        0.964 1.3581431
        0.965 1.3581356
        0.966 1.3581281
        0.967 1.3581206
        0.968 1.3581130
        0.969 1.3581057
        0.970 1.3580981
        0.971 1.3580908
        0.972 1.3580835
        0.973 1.3580761
        0.974 1.3580687
        0.975 1.3580614
        0.976 1.3580542
        0.977 1.3580469
        0.978 1.3580396
        0.979 1.3580325
        0.980 1.3580252
        0.981 1.3580180
        0.982 1.3580109
        0.983 1.3580037
        0.984 1.3579967
        0.985 1.3579895
        0.986 1.3579825
        0.987 1.3579755
        0.988 1.3579684
        0.989 1.3579614
        0.990 1.3579544
        0.991 1.3579475
        0.992 1.3579406
        0.993 1.3579336
        0.994 1.3579267
        0.995 1.3579198
        0.996 1.3579130
        0.997 1.3579061
        0.998 1.3578993
        0.999 1.3578925
        1.000 1.3578857
SPECS:
    n_is_absolute: false
    wavelength_is_vacuum: false
    film_thickness: 2e-6
    substrate: glass

File: database/data-nk/other/optical adhesives/NOA-170/Iezzi.yml
# this file is part of refractiveindex.info database
# refractiveindex.info database is in the public domain
# copyright and related rights waived via CC0 1.0

REFERENCES: "B. Iezzi, Z. Afkhami, S. Sanvordenker, D. Hoelzle, K. Barton, M. Shtein. Electrohydrodynamic jet printing of 1D photonic crystals: Part II — Optical design and reflectance characteristics, <a href=\"https://doi.org/10.1002/admt.202000431\"><i>Adv. Mater Technol.</i> <b>5</b>, 2000431 (2020)</a> (Numerical data kindly provided by Brian Iezzi)"
COMMENTS: "2 μm film spin-coated onto glass substrates."
DATA:
  - type: tabulated n
    data: |
        0.300 1.8511741
        0.301 1.8502023
        0.302 1.8492401
        0.303 1.8482875
        0.304 1.8473442
        0.305 1.8464102
        0.306 1.8454853
        0.307 1.8445696
        0.308 1.8436626
        0.309 1.8427645
        0.310 1.8418750
        0.311 1.8409941
        0.312 1.8401216
        0.313 1.8392576
        0.314 1.8384017
        0.315 1.8375540
        0.316 1.8367144
        0.317 1.8358827
        0.318 1.8350587
        0.319 1.8342426
        0.320 1.8334340
        0.321 1.8326330
        0.322 1.8318394
        0.323 1.8310534
        0.324 1.8302745
        0.325 1.8295027
        0.326 1.8287381
        0.327 1.8279804
        0.328 1.8272297
        0.329 1.8264859
        0.330 1.8257487
        0.331 1.8250183
        0.332 1.8242943
        0.333 1.8235770
        0.334 1.8228661
        0.335 1.8221616
        0.336 1.8214632
        0.337 1.8207712
        0.338 1.8200853
        0.339 1.8194053
        0.340 1.8187314
        0.341 1.8180635
        0.342 1.8174014
        0.343 1.8167450
        0.344 1.8160944
        0.345 1.8154495
        0.346 1.8148100
        0.347 1.8141762
        0.348 1.8135478
        0.349 1.8129247
        0.350 1.8123071
        0.351 1.8116947
        0.352 1.8110875
        0.353 1.8104855
        0.354 1.8098885
        0.355 1.8092966
        0.356 1.8087096
        0.357 1.8081276
        0.358 1.8075505
        0.359 1.8069782
        0.360 1.8064107
        0.361 1.8058478
        0.362 1.8052896
        0.363 1.8047360
        0.364 1.8041869
        0.365 1.8036425
        0.366 1.8031024
        0.367 1.8025668
        0.368 1.8020355
        0.369 1.8015084
        0.370 1.8009857
        0.371 1.8004673
        0.372 1.7999530
        0.373 1.7994428
        0.374 1.7989366
        0.375 1.7984346
        0.376 1.7979366
        0.377 1.7974424
        0.378 1.7969522
        0.379 1.7964660
        0.380 1.7959834
        0.381 1.7955048
        0.382 1.7950299
        0.383 1.7945586
        0.384 1.7940911
        0.385 1.7936273
        0.386 1.7931670
        0.387 1.7927102
        0.388 1.7922571
        0.389 1.7918073
        0.390 1.7913611
        0.391 1.7909182
        0.392 1.7904788
        0.393 1.7900426
        0.394 1.7896099
        0.395 1.7891804
        0.396 1.7887541
        0.397 1.7883312
        0.398 1.7879113
        0.399 1.7874945
        0.400 1.7870810
        0.401 1.7866704
        0.402 1.7862631
        0.403 1.7858586
        0.404 1.7854573
        0.405 1.7850589
        0.406 1.7846633
        0.407 1.7842708
        0.408 1.7838811
        0.409 1.7834942
        0.410 1.7831103
        0.411 1.7827290
        0.412 1.7823505
        0.413 1.7819749
        0.414 1.7816019
        0.415 1.7812316
        0.416 1.7808640
        0.417 1.7804990
        0.418 1.7801367
        0.419 1.7797769
        0.420 1.7794197
        0.421 1.7790650
        0.422 1.7787129
        0.423 1.7783632
        0.424 1.7780161
        0.425 1.7776713
        0.426 1.7773291
        0.427 1.7769891
        0.428 1.7766516
        0.429 1.7763165
        0.430 1.7759837
        0.431 1.7756531
        0.432 1.7753250
        0.433 1.7749990
        0.434 1.7746753
        0.435 1.7743537
        0.436 1.7740345
        0.437 1.7737175
        0.438 1.7734026
        0.439 1.7730898
        0.440 1.7727792
        0.441 1.7724707
        0.442 1.7721642
        0.443 1.7718599
        0.444 1.7715577
        0.445 1.7712574
        0.446 1.7709591
        0.447 1.7706629
        0.448 1.7703687
        0.449 1.7700764
        0.450 1.7697860
        0.451 1.7694976
        0.452 1.7692110
        0.453 1.7689265
        0.454 1.7686437
        0.455 1.7683629
        0.456 1.7680838
        0.457 1.7678066
        0.458 1.7675313
        0.459 1.7672577
        0.460 1.7669859
        0.461 1.7667159
        0.462 1.7664475
        0.463 1.7661810
        0.464 1.7659162
        0.465 1.7656531
        0.466 1.7653917
        0.467 1.7651320
        0.468 1.7648739
        0.469 1.7646174
        0.470 1.7643626
        0.471 1.7641094
        0.472 1.7638578
        0.473 1.7636079
        0.474 1.7633594
        0.475 1.7631127
        0.476 1.7628673
        0.477 1.7626237
        0.478 1.7623814
        0.479 1.7621408
        0.480 1.7619015
        0.481 1.7616638
        0.482 1.7614276
        0.483 1.7611929
        0.484 1.7609595
        0.485 1.7607276
        0.486 1.7604972
        0.487 1.7602682
        0.488 1.7600406
        0.489 1.7598145
        0.490 1.7595897
        0.491 1.7593662
        0.492 1.7591441
        0.493 1.7589233
        0.494 1.7587040
        0.495 1.7584858
        0.496 1.7582691
        0.497 1.7580537
        0.498 1.7578394
        0.499 1.7576267
        0.500 1.7574150
        0.501 1.7572047
        0.502 1.7569957
        0.503 1.7567878
        0.504 1.7565812
        0.505 1.7563758
        0.506 1.7561717
        0.507 1.7559688
        0.508 1.7557670
        0.509 1.7555665
        0.510 1.7553670
        0.511 1.7551689
        0.512 1.7549719
        0.513 1.7547759
        0.514 1.7545812
        0.515 1.7543876
        0.516 1.7541951
        0.517 1.7540036
        0.518 1.7538134
        0.519 1.7536242
        0.520 1.7534362
        0.521 1.7532492
        0.522 1.7530632
        0.523 1.7528783
        0.524 1.7526946
        0.525 1.7525119
        0.526 1.7523301
        0.527 1.7521495
        0.528 1.7519697
        0.529 1.7517911
        0.530 1.7516135
        0.531 1.7514368
        0.532 1.7512612
        0.533 1.7510866
        0.534 1.7509129
        0.535 1.7507403
        0.536 1.7505685
        0.537 1.7503978
        0.538 1.7502279
        0.539 1.7500591
        0.540 1.7498912
        0.541 1.7497241
        0.542 1.7495581
        0.543 1.7493929
        0.544 1.7492286
        0.545 1.7490653
        0.546 1.7489028
        0.547 1.7487413
        0.548 1.7485806
        0.549 1.7484208
        0.550 1.7482619
        0.551 1.7481039
        0.552 1.7479466
        0.553 1.7477902
        0.554 1.7476348
        0.555 1.7474800
        0.556 1.7473263
        0.557 1.7471732
        0.558 1.7470211
        0.559 1.7468697
        0.560 1.7467191
        0.561 1.7465694
        0.562 1.7464204
        0.563 1.7462722
        0.564 1.7461249
        0.565 1.7459782
        0.566 1.7458324
        0.567 1.7456875
        0.568 1.7455431
        0.569 1.7453996
        0.570 1.7452569
        0.571 1.7451148
        0.572 1.7449735
        0.573 1.7448330
        0.574 1.7446933
        0.575 1.7445542
        0.576 1.7444159
        0.577 1.7442782
        0.578 1.7441412
        0.579 1.7440051
        0.580 1.7438695
        0.581 1.7437347
        0.582 1.7436006
        0.583 1.7434672
        0.584 1.7433345
        0.585 1.7432024
        0.586 1.7430711
        0.587 1.7429403
        0.588 1.7428104
        0.589 1.7426809
        0.590 1.7425522
        0.591 1.7424241
        0.592 1.7422967
        0.593 1.7421700
        0.594 1.7420439
        0.595 1.7419183
        0.596 1.7417934
        0.597 1.7416692
        0.598 1.7415456
        0.599 1.7414225
        0.600 1.7413002
        0.601 1.7411784
        0.602 1.7410573
        0.603 1.7409366
        0.604 1.7408167
        0.605 1.7406973
        0.606 1.7405785
        0.607 1.7404603
        0.608 1.7403427
        0.609 1.7402257
        0.610 1.7401092
        0.611 1.7399933
        0.612 1.7398780
        0.613 1.7397633
        0.614 1.7396490
        0.615 1.7395355
        0.616 1.7394223
        0.617 1.7393098
        0.618 1.7391977
        0.619 1.7390863
        0.620 1.7389754
        0.621 1.7388650
        0.622 1.7387552
        0.623 1.7386459
        0.624 1.7385371
        0.625 1.7384288
        0.626 1.7383211
        0.627 1.7382138
        0.628 1.7381071
        0.629 1.7380009
        0.630 1.7378951
        0.631 1.7377900
        0.632 1.7376852
        0.633 1.7375810
        0.634 1.7374773
        0.635 1.7373741
        0.636 1.7372713
        0.637 1.7371690
        0.638 1.7370673
        0.639 1.7369660
        0.640 1.7368652
        0.641 1.7367648
        0.642 1.7366649
        0.643 1.7365655
        0.644 1.7364665
        0.645 1.7363681
        0.646 1.7362700
        0.647 1.7361724
        0.648 1.7360753
        0.649 1.7359786
        0.650 1.7358823
        0.651 1.7357866
        0.652 1.7356912
        0.653 1.7355963
        0.654 1.7355018
        0.655 1.7354077
        0.656 1.7353141
        0.657 1.7352209
        0.658 1.7351282
        0.659 1.7350358
        0.660 1.7349439
        0.661 1.7348523
        0.662 1.7347612
        0.663 1.7346705
        0.664 1.7345803
        0.665 1.7344904
        0.666 1.7344009
        0.667 1.7343118
        0.668 1.7342232
        0.669 1.7341349
        0.670 1.7340470
        0.671 1.7339596
        0.672 1.7338725
        0.673 1.7337857
        0.674 1.7336994
        0.675 1.7336135
        0.676 1.7335280
        0.677 1.7334428
        0.678 1.7333580
        0.679 1.7332736
        0.680 1.7331896
        0.681 1.7331059
        0.682 1.7330226
        0.683 1.7329396
        0.684 1.7328570
        0.685 1.7327749
        0.686 1.7326930
        0.687 1.7326114
        0.688 1.7325302
        0.689 1.7324495
        0.690 1.7323691
        0.691 1.7322890
        0.692 1.7322092
        0.693 1.7321298
        0.694 1.7320508
        0.695 1.7319720
        0.696 1.7318937
        0.697 1.7318156
        0.698 1.7317379
        0.699 1.7316605
        0.700 1.7315835
        0.701 1.7315067
        0.702 1.7314303
        0.703 1.7313542
        0.704 1.7312785
        0.705 1.7312031
        0.706 1.7311280
        0.707 1.7310532
        0.708 1.7309788
        0.709 1.7309047
        0.710 1.7308308
        0.711 1.7307572
        0.712 1.7306840
        0.713 1.7306112
        0.714 1.7305386
        0.715 1.7304662
        0.716 1.7303942
        0.717 1.7303226
        0.718 1.7302512
        0.719 1.7301801
        0.720 1.7301093
        0.721 1.7300389
        0.722 1.7299687
        0.723 1.7298987
        0.724 1.7298291
        0.725 1.7297597
        0.726 1.7296907
        0.727 1.7296219
        0.728 1.7295535
        0.729 1.7294852
        0.730 1.7294173
        0.731 1.7293496
        0.732 1.7292823
        0.733 1.7292151
        0.734 1.7291484
        0.735 1.7290817
        0.736 1.7290155
        0.737 1.7289495
        0.738 1.7288837
        0.739 1.7288183
        0.740 1.7287531
        0.741 1.7286881
        0.742 1.7286235
        0.743 1.7285590
        0.744 1.7284949
        0.745 1.7284310
        0.746 1.7283673
        0.747 1.7283039
        0.748 1.7282408
        0.749 1.7281779
        0.750 1.7281153
        0.751 1.7280530
        0.752 1.7279907
        0.753 1.7279289
        0.754 1.7278672
        0.755 1.7278059
        0.756 1.7277447
        0.757 1.7276838
        0.758 1.7276231
        0.759 1.7275628
        0.760 1.7275026
        0.761 1.7274426
        0.762 1.7273829
        0.763 1.7273234
        0.764 1.7272642
        0.765 1.7272052
        0.766 1.7271464
        0.767 1.7270877
        0.768 1.7270294
        0.769 1.7269714
        0.770 1.7269135
        0.771 1.7268559
        0.772 1.7267984
        0.773 1.7267412
        0.774 1.7266842
        0.775 1.7266275
        0.776 1.7265710
        0.777 1.7265146
        0.778 1.7264585
        0.779 1.7264026
        0.780 1.7263470
        0.781 1.7262914
        0.782 1.7262362
        0.783 1.7261811
        0.784 1.7261263
        0.785 1.7260717
        0.786 1.7260174
        0.787 1.7259631
        0.788 1.7259091
        0.789 1.7258554
        0.790 1.7258017
        0.791 1.7257484
        0.792 1.7256953
        0.793 1.7256422
        0.794 1.7255894
        0.795 1.7255368
        0.796 1.7254845
        0.797 1.7254323
        0.798 1.7253803
        0.799 1.7253286
        0.800 1.7252770
        0.801 1.7252254
        0.802 1.7251743
        0.803 1.7251233
        0.804 1.7250724
        0.805 1.7250218
        0.806 1.7249713
        0.807 1.7249211
        0.808 1.7248710
        0.809 1.7248211
        0.810 1.7247714
        0.811 1.7247218
        0.812 1.7246726
        0.813 1.7246233
        0.814 1.7245743
        0.815 1.7245256
        0.816 1.7244769
        0.817 1.7244285
        0.818 1.7243803
        0.819 1.7243321
        0.820 1.7242842
        0.821 1.7242365
        0.822 1.7241889
        0.823 1.7241415
        0.824 1.7240943
        0.825 1.7240473
        0.826 1.7240003
        0.827 1.7239537
        0.828 1.7239071
        0.829 1.7238607
        0.830 1.7238146
        0.831 1.7237686
        0.832 1.7237227
        0.833 1.7236769
        0.834 1.7236314
        0.835 1.7235861
        0.836 1.7235408
        0.837 1.7234957
        0.838 1.7234509
        0.839 1.7234062
        0.840 1.7233616
        0.841 1.7233171
        0.842 1.7232729
        0.843 1.7232288
        0.844 1.7231850
        0.845 1.7231411
        0.846 1.7230974
        0.847 1.7230540
        0.848 1.7230107
        0.849 1.7229675
        0.850 1.7229245
        0.851 1.7228817
        0.852 1.7228389
        0.853 1.7227963
        0.854 1.7227540
        0.855 1.7227117
        0.856 1.7226696
        0.857 1.7226276
        0.858 1.7225858
        0.859 1.7225441
        0.860 1.7225026
        0.861 1.7224612
        0.862 1.7224200
        0.863 1.7223788
        0.864 1.7223378
        0.865 1.7222971
        0.866 1.7222564
        0.867 1.7222159
        0.868 1.7221755
        0.869 1.7221352
        0.870 1.7220951
        0.871 1.7220552
        0.872 1.7220153
        0.873 1.7219756
        0.874 1.7219360
        0.875 1.7218966
        0.876 1.7218573
        0.877 1.7218182
        0.878 1.7217791
        0.879 1.7217402
        0.880 1.7217015
        0.881 1.7216629
        0.882 1.7216244
        0.883 1.7215860
        0.884 1.7215477
        0.885 1.7215096
        0.886 1.7214717
        0.887 1.7214338
        0.888 1.7213961
        0.889 1.7213585
        0.890 1.7213210
        0.891 1.7212837
        0.892 1.7212465
        0.893 1.7212094
        0.894 1.7211725
        0.895 1.7211355
        0.896 1.7210988
        0.897 1.7210622
        0.898 1.7210257
        0.899 1.7209893
        0.900 1.7209532
        0.901 1.7209171
        0.902 1.7208811
        0.903 1.7208452
        0.904 1.7208095
        0.905 1.7207738
        0.906 1.7207383
        0.907 1.7207029
        0.908 1.7206676
        0.909 1.7206324
        0.910 1.7205974
        0.911 1.7205625
        0.912 1.7205276
        0.913 1.7204930
        0.914 1.7204584
        0.915 1.7204238
        0.916 1.7203895
        0.917 1.7203553
        0.918 1.7203210
        0.919 1.7202871
        0.920 1.7202531
        0.921 1.7202194
        0.922 1.7201856
        0.923 1.7201520
        0.924 1.7201185
        0.925 1.7200851
        0.926 1.7200519
        0.927 1.7200187
        0.928 1.7199857
        0.929 1.7199528
        0.930 1.7199199
        0.931 1.7198873
        0.932 1.7198546
        0.933 1.7198220
        0.934 1.7197896
        0.935 1.7197573
        0.936 1.7197251
        0.937 1.7196931
        0.938 1.7196610
        0.939 1.7196292
        0.940 1.7195973
        0.941 1.7195656
        0.942 1.7195340
        0.943 1.7195026
        0.944 1.7194711
        0.945 1.7194399
        0.946 1.7194086
        0.947 1.7193775
        0.948 1.7193465
        0.949 1.7193156
        0.950 1.7192848
        0.951 1.7192541
        0.952 1.7192235
        0.953 1.7191930
        0.954 1.7191626
        0.955 1.7191323
        0.956 1.7191020
        0.957 1.7190719
        0.958 1.7190418
        0.959 1.7190119
        0.960 1.7189821
        0.961 1.7189523
        0.962 1.7189226
        0.963 1.7188930
        0.964 1.7188636
        0.965 1.7188342
        0.966 1.7188048
        0.967 1.7187756
        0.968 1.7187465
        0.969 1.7187176
        0.970 1.7186886
        0.971 1.7186598
        0.972 1.7186310
        0.973 1.7186023
        0.974 1.7185737
        0.975 1.7185452
        0.976 1.7185168
        0.977 1.7184885
        0.978 1.7184603
        0.979 1.7184322
        0.980 1.7184040
        0.981 1.7183760
        0.982 1.7183483
        0.983 1.7183204
        0.984 1.7182927
        0.985 1.7182650
        0.986 1.7182375
        0.987 1.7182100
        0.988 1.7181827
        0.989 1.7181554
        0.990 1.7181281
        0.991 1.7181010
        0.992 1.7180740
        0.993 1.7180470
        0.994 1.7180201
        0.995 1.7179933
        0.996 1.7179666
        0.997 1.7179399
        0.998 1.7179133
        0.999 1.7178868
        1.000 1.7178605
SPECS:
    n_is_absolute: false
    wavelength_is_vacuum: false
    film_thickness: 2e-6
    substrate: glass
